Repository: LJS1125/ess-battery-life-prediction

# ESS 배터리 수명 예측

ESS 운영사가 배터리 교체 시점과 예산을 미리 계획할 수 있도록, **용량이 줄기 전인 초기 100사이클 데이터만으로 배터리 전체 수명(cycle_life)을 예측**한다.
성능 숫자보다 **왜 이렇게 골랐고, 결과가 왜 그렇게 나왔는지**를 남기려고 했다. 결정별 이유와 대안은 [`DECISIONS.md`](DECISIONS.md)에 있다.

## 프로젝트 개요
- 데이터셋 : MIT-Stanford Battery Dataset (Severson et al., Nature Energy 2019), LFP/흑연 셀, 공칭 1.1Ah
- 학습 데이터 : Batch 1 (2017-05-12) 정상 36셀
- 평가 데이터 : Batch 2 (2018-02-20) 39셀 / 추가 평가 Batch 3 (2018-04-12) 44셀
- 태스크 : **Regression** (Cycle Life 예측, 수명 끝 = 0.88Ah)
- DAY 1 모델 전략 보고서 : [`reports/DS-MINI-Design-울산_2반-이진서.pdf`](reports/DS-MINI-Design-울산_2반-이진서.pdf)

## 파일 구조
```
├── data/
│   └── README.md                      # 원본 .mat 받는 방법 (저장소 미포함)
├── notebooks/
│   ├── 01_EDA.ipynb                   # DAY 1 EDA, 배치 비교
│   ├── 02_feature_engineering.ipynb   # 피처 세트 A~D, 배치별 측정 시작점 확인
│   └── 03_modeling.ipynb              # 튜닝·선택·테스트·오류 분석·논문 비교
├── src/
│   ├── load_data.py                   # 전처리 (.mat 읽기, 셀 상태 분류)
│   ├── features.py                    # 피처 계산, 피처 세트 정의
│   ├── train.py                       # 분할 → 튜닝 → 선택 → 테스트 → 저장
│   ├── degradation.py                 # 무릎점·열화 속도 계산
│   ├── viz.py                         # 그래프 공통 스타일
│   └── verify_report_numbers.py       # DAY 1 보고서 숫자 검증
├── results/
│   ├── model_performance.csv          # 노션 양식 성능표
│   ├── day2_hypotheses.md             # 학습 전에 적은 예상
│   ├── figures/                       # 그래프
│   └── *.csv, *.json                  # 모델 비교, 예측값, 그룹별 오차
├── reports/                           # DAY 1 모델 전략 보고서 PDF
├── DECISIONS.md                       # 결정 기록 22건 (무엇을 / 왜 / 대안)
├── requirements.txt                   # 필요한 라이브러리
└── README.md
```

## 환경 설정
```bash
git clone https://github.com/LJS1125/ess-battery-life-prediction.git
cd ess-battery-life-prediction
pip install -r requirements.txt
python src/train.py   # data/README.md대로 .mat을 넣은 뒤 실행 (처음 1회 캐시 생성)
```

## EDA
- **Cycle Life 분포** : Batch 1 534\~1,074 / Batch 2 392\~1,186 (72%가 500 미만) / Batch 3 541\~1,935
  - 핵심 발견 : 같은 충전 정책도 Batch 1 744 vs Batch 2 400사이클. 충전 조건보다 **배치 자체의 차이**가 크다.
- **열화 곡선 분석** : 100사이클까지 용량 변화 +0.2%, 무릎점은 수명의 약 70% 지점
  - 핵심 발견 : 100사이클 시점엔 모두 멀쩡해 보인다. 용량 값으로는 구분할 수 없다.
- **ΔQ(V) 곡선 분석** : 같은 셀의 100번째 − 10번째 방전 곡선. 단수명일수록 깊게 휜다.
  - 핵심 발견 : log 분산–수명 상관 −0.84 / −0.92 / −0.76. **세 배치 모두에서 방향이 같은 유일한 신호**
- **충전 속도(C-rate)와 수명의 관계**
  - 핵심 발견 : 빨리 충전할수록, 같은 시간이어도 전류를 한 구간에 몰수록 단수명
- **추가 확인** : Batch 1 관계식을 Batch 2 기존 방식 30셀에 쓰면 수명을 약 32% 길게 잡는다 → **DAY 2 과대예측을 미리 예고**

## Modeling

### 피처 엔지니어링 전략
학습과 시험이 **다른 배치**라서, 피처 기준을 "상관이 큰가"가 아니라 **배치가 바뀌어도 방향이 같은가**로 잡았다.

| 세트 | 피처 | 고른 이유 |
|---|---|---|
| **A** | log10 Var(ΔQ) | 세 배치 모두 방향 동일. 같은 셀끼리 빼서 배치마다 다른 시작 용량이 지워진다 |
| B | A + 평균·최대 C-rate | 운영사가 바꿀 수 있는 변수. 넣으면 좋아지는지 보고 싶었다 |
| C | ΔQ 통계 + C-rate + 현장 피처 (12개) | 모델이 스스로 고르게 하면 어떨까 |
| D | 현장(BMS) 피처만 8개 | 진단 방전 없이 평소 기록만으로 어디까지 되나 |

> **고민한 것 — 노션의 "Qdlin 시작점이 배치마다 다르다"는 경고**
> DAY 1에는 "같은 셀끼리 빼니 괜찮을 것"이라고만 썼다. 확인해 보니 초기 용량의 배치 차이가 표준편차의 3.5배였다. ΔQ에서는 사라지지만 현장 피처(C·D)에는 그대로 남고, 이게 나중에 결과를 갈랐다.

### 모델 선택 및 근거
- 후보 모델 : 평균 예측(기준선) / **선형 회귀**(A) / ElasticNet(B·C·D, 피처 중복 규제) / 랜덤포레스트·그래디언트부스팅(A·B·C, 비선형 확인)
- 학습 전략 : Batch 1을 **충전 정책 단위로** Train 28 / Valid 8셀로 분할. Train 안에서 GridSearchCV + 정책 단위 GroupKFold(5겹)로 튜닝. 타깃은 log10(수명), MAPE는 사이클로 되돌려 계산
- **최종 모델 : 선형 회귀, 피처 1개** → `log10(수명) = 1.762 − 0.297 × log10 Var(ΔQ)` (ΔQ 분산이 10배면 수명 약 절반)
- 선택 이유 : Valid 1등(9.29%). 2등 ElasticNet(C) 9.47%와 0.2%p 차이였지만 CV–Valid 차이가 0.27 대 3.47%p로 훨씬 안정적

| Batch 1 안에서 비교 | Train CV | Valid |
|---|---|---|
| 평균 예측 | 14.3 | 22.5 |
| **선형 회귀 (A)** | **9.0** | **9.3** |
| ElasticNet (B / C / D) | 10.0 / 6.0 / 12.4 | 11.3 / 9.5 / 20.3 |
| 트리 2종 (A\~C) | 9.1 \~ 10.2 | 10.3 \~ 12.6 |

**고려했지만 고르지 않은 것**

| 선택지 | 안 한 이유 |
|---|---|
| 분류 (5사이클, 550 기준) | 운영사에는 남은 사이클 수가 필요. Batch 2는 72%가 500 미만이라 쏠림 |
| ElasticNet (C) | Batch 1 안에서는 좋았지만 불안정. 배치마다 출발점이 다른 현장 피처가 섞임 |
| 트리 모델 | 비선형 이득 없음, 학습 최대 수명(1,074)을 넘는 값을 못 냄 |
| 50사이클 예측 | 빨리 알지만 오차 증가(Batch 2 39%, Batch 3 16%) → 1차 경보용으로만 |
| 딥러닝 | 학습 셀 36개로는 외워 버림. 교체 결정에는 이유 설명이 필요 |
| 테스트 결과 보고 모델 바꾸기 | 테스트가 더 이상 시험이 아니게 됨. 테스트 후 실험은 '참고'로 분리 |

> **고민한 것 — 왜 정책 단위로 나눴나**
> 같은 정책 셀이 2개씩(쌍둥이) 있어서, 셀 단위로 나누면 한쪽은 학습·한쪽은 검증에 들어가 답을 미리 본다. 노션은 그래서 Hold-out을 쓰라고 했고, 나는 튜닝용 CV도 정책 단위로 나눠 같은 누수를 막았다.
>
> **고민한 것 — Valid 8셀을 믿을 수 있나**
> 분할을 30번 바꿔 보니 같은 모델의 Valid가 ±2%p 흔들렸다. 그래서 "1%p 안이면 동점, 다음은 안정성·단순함" 규칙으로 골랐다.

## 성능 결과

| 구분 | MAPE (%) | 비고 |
|---|---|---|
| Train (Batch 1 CV) | 9.03 | Train 28셀 |
| Valid (Batch 1 Hold-out) | 9.29 | 8셀 |
| Test (Batch 2) | **28.56** | Batch 1 전체로 재학습 후 1회 평가 |

### 시작 전 예상과 비교 ([`day2_hypotheses.md`](results/day2_hypotheses.md), 학습 전에 작성)

| 예상 | 결과 |
|---|---|
| Batch 2에서 길게 예측할 것 | ○ 기존 방식 30셀 전부 과대예측 |
| 충전 정책을 더해도 좋아지지 않을 것 | ○ Batch 3 12.8 → 12.1, Batch 2 28.6 → 29.6 |
| 현장 피처만으로는 확실히 나쁠 것 | ○ Batch 2 70.9% (평균 예측보다 나쁨) |
| 트리는 장수명 셀을 짧게 예측할 것 | ○ 트리 예측 최대 약 1,000 |
| Batch 3가 Batch 2보다 잘 맞을 것 (노션 안내와 반대) | ○ 12.8% vs 28.6% |
| (예상 못 함) | 같은 배치 안 1등 모델이 다른 배치에서는 하위권 |

File: DECISIONS.md
# 결정 기록 (무엇을 / 왜 / 대안)

| # | 날짜 | 결정 | 이유 | 대안 |
|---|---|---|---|---|
| 1 | 2026-10-01 | 과제 유형 = 회귀 (cycle_life, 1~100사이클) | ESS 교체 계획에는 수명 "숫자"가 필요. 논문 핵심(ΔQ 100−10)과 직결 | 분류(5사이클, 550 기준) — Batch 2 중앙값 472라 클래스 쏠림 |
| 2 | 2026-10-01 | 피처는 1~100사이클 정보만, 1번 사이클 제외 | 예측 시점에 알 수 없는 미래 정보 차단(누수 방지). 1번 사이클은 기록이 0 | – |
| 3 | 2026-10-01 | 피처·기준값 결정은 Batch 1만 사용 | Batch 2는 테스트셋. 미리 보고 결정하면 누수 | 전체 배치로 결정 |
| 4 | 2026-10-01 | 검증 분할은 충전 정책 그룹 단위 | 정책당 셀 2개 → 무작위 분할 시 쌍둥이 셀이 train/valid에 갈라져 누수 (노션 경고) | 셀 단위 무작위 분할 |
| 5 | 2026-10-01 | 셀 상태 분류: 정답 없음 → 제외 / 기록 끝 용량 > 0.89Ah(CENSORED) → 학습·평가 제외, 최소 수명 검증용 | 0.88Ah에 도달하지 않은 셀의 cycle_life는 "실험 중단 시점"이지 수명이 아님. 0.885 근처 3개는 반올림 수준이라 도달로 판단 | 그대로 사용(가짜 정답) / 완전 삭제(장수명 정보 손실) |
| 6 | 2026-10-01 | 1~2개 사이클의 순간 튐(QD > 1.3Ah)은 앞뒤 보간 후 셀 유지 | b1_c00(12번째), b1_c18(40번째) 단발성 측정 오류. ΔQ에 쓰는 10·100번째 곡선은 정상 | 셀 제외 |
| 7 | 2026-10-01 | 결과: 학습 Batch 1 36개 / 테스트 Batch 2 39개 / 추가 Batch 3 44개 | – | – |
| 8 | 2026-10-01 | 중도 절단(censored) 셀: PoC에서는 제외 + 최소 수명 검증(①+②), 운영 단계에서는 곡선 외삽·생존 분석(③④) 제안 | 2일 PoC 범위에서 가장 확실한 정답만 사용. 실제 ESS 현장 데이터는 대부분 살아 있는 배터리(중도 절단)라 운영 단계에서는 정식 처리 필요 | 곡선 외삽으로 정답 추정(추정 오류 위험) |
| 9 | 2026-10-01 | 핵심 피처 = log10 Var(ΔQ₁₀₀₋₁₀), 보조 = C_max, C_avg | ΔQ 계열만 세 배치 부호 일관(−0.84/−0.92/−0.76). 같은 충전 시간에서 C_max ↔ 수명 −0.68/−0.66 | 충전 시간·초기 기울기(배치마다 부호 반전) |
| 10 | 2026-10-01 | 메인 예측 시점 100사이클 유지, 50사이클은 보조 분석 | 50−10은 B2·B3에서 −0.6 수준으로 약화, 20−10은 B3에서 부호 반전 | 50사이클 메인 |
| 11 | 2026-10-01 | 후보 모델: 평균(기준선) / 선형(ΔQ 단일, 주력) / ElasticNet(피처 확장 시) / 트리(비교) | 학습 36셀, 피처 중복(r≥0.98), 테스트가 학습 범위 밖(외삽 필요), 설명 가능성 | 딥러닝(과적합·설명 불가) |
| 12 | 2026-10-01 | Batch 2 기존 방식 셀 과대예측 리스크 사전 명시, Gap 그룹별 분리 보고 | Batch 1 관계식 대비 실제 수명 약 24% 짧음, B3는 −2%로 일치 | – |
| 13 | 2026-10-02 | Batch 3의 2셀(b3_c23, b3_c32)을 '정답 없음'에서 '중도 절단'으로 재분류, 최소 수명 점검에 포함 | 2,189·2,237사이클까지 기록됐고 마지막 용량 0.94·0.97Ah로 수명 기준 미도달 → 정답이 없는 게 아니라 최소 수명을 아는 셀 | 계속 제외 |
| 14 | 2026-10-02 | 내부저항 결측(Batch 2의 6셀)은 학습 데이터 중앙값으로 대체 (Pipeline 안에서) | 셀을 버리면 테스트 셀 수가 모델마다 달라져 비교 불가. 대체값은 학습 데이터로만 계산 | 해당 셀 제외 / 피처 제외 |
| 15 | 2026-10-02 | Hold-out = Batch 1 정책 단위 25% (seed 42 → Train 28 / Valid 8셀), 튜닝은 Train 안 GroupKFold 5겹 | 노션이 경고한 쌍둥이 셀 누수를 Hold-out과 CV 양쪽에서 차단 | 셀 단위 무작위 분할 |
| 16 | 2026-10-02 | 선택 규칙에 Valid MAPE 1%p 동률 범위 추가 | Valid가 8셀이라 seed에 따라 ±2%p 흔들림(30회 반복). 소수점 차이로 고르면 우연을 고르게 됨 | Valid 1등을 그대로 선택 |
| 17 | 2026-10-02 | 최종 모델 = 선형 회귀(ΔQ 단일, 피처 세트 A) | 규칙: Valid 9.29%(1등), ElasticNet(C) 9.47%와 동률 범위 → 과대예측 동률 → CV–Valid 차이 0.27 vs 3.47%p | ElasticNet(C) |
| 18 | 2026-10-02 | 최종 모델은 Batch 1 전체 36셀로 재학습 후 Batch 2·3 각 1회 평가 | 설정값은 이미 확정, 셀이 적어 8셀을 버리기 아까움 | Train 28셀 모델 그대로 사용 |
| 19 | 2026-10-02 | 테스트 후 분석(다른 후보의 테스트 성능, 50사이클, 재보정)은 '참고'로 분리, 공식 성능표·모델 선택에 쓰지 않음 | 테스트 정보로 모델을 바꾸면 테스트가 더 이상 시험이 아님 | – |
| 20 | 2026-10-02 | 원논문 비교 기준에 'variance' 모델(ΔQ 1개, Table 1)을 함께 표기 | 논문 9.1%는 다중 피처 모델이고, 1차 테스트가 Batch 1·2 혼합이라 우리 조건(Batch 1 → Batch 2)과 다름 | 9.1%만 비교 |
| 21 | 2026-10-02 | 원논문 Batch 3 비교는 논문과 같은 40셀 기준(11.75%)도 함께 표기 | 논문 저자 코드가 측정 불안정 채널(c2, c23, c32, c37, c42, c43)을 제외. 셀 구성이 다르면 숫자 비교가 부정확 | 44셀(12.81%)만 표기 |
| 22 | 2026-10-02 | 운영 제안: 예측 수명의 약 90% 시점에 교체 준비 (+ 새 로트는 먼저 보정) | 과대예측(정지 위험)이 과소예측(낭비)보다 위험. 비율은 Batch 1 교차검증 오차의 하위 10%로 결정(테스트 미사용). Batch 3 과대예측 57% → 27% | 예측 그대로 사용 |
